Repository: ARTS-Laboratory/dataset-FFF-printer-full-lifecycle-vibration-monitoring

# A 1,600-Hour FFF Printer Vibration Dataset with Three-Point Sensing and Periodic Tensile-to-Failure Testing
This repository holds a long-term, multi-sensor dataset acquired from a single Creality Ender 5 Plus fused filament fabrication (FFF) printer operated for approximately 1,600 hours over roughly 1.5 years. Three accelerometers on the extrusion head, filament-feeding motor, and printer frame recorded vibration at 50 kHz across 15 wear states spanning the full operating life. At each state, five PLA dogbone specimens were printed under fixed process parameters and tensile-tested to failure, giving synchronized machine-condition and part-performance data.

File: Tensile_test_results/14-2.txt
DAQ: Crosshead, … - (Timed)   
Test: Fu_MTS EM Tension (Simplified)
Test Run: Test Run 129
Date: 12/5/2025 4:17:38 PM


Crosshead 	Load 	Time 
mm	N	sec
0.0871937882038765	34.3544387817383	0.114000000059605
0.173375083249994	67.4337463378906	0.214000001549721
0.258841668255627	99.2184829711914	0.314000010490417
0.344546511769295	130.703155517578	0.414000004529953
0.429060164606199	160.252960205078	0.513999998569489
0.514407642185688	188.862182617188	0.614000022411346
0.599457300268114	216.508529663086	0.71399998664856
0.683911435771734	243.103775024414	0.814000010490417
0.768901547417045	268.348571777344	0.913999974727631
0.852760043926537	291.645385742188	1.01400005817413
0.93840534100309	314.515686035156	1.1139999628067
1.02285936009139	334.715484619141	1.21399998664856
1.10755173955113	352.794891357422	1.31400001049042
1.19248230475932	367.248870849609	1.41400003433228
1.27669819630682	373.822143554688	1.51400005817413
1.36198604013771	375.169830322266	1.6139999628067
1.44620193168521	370.636688232422	1.71399998664856
1.53119210153818	365.771362304688	1.81400001049042
1.61511008627713	359.826171875	1.91400003433228
1.70051713939756	354.468566894531	2.01399993896484
1.78550730925053	347.324523925781	2.11400008201599
1.86912762001157	335.833465576172	2.21399998664856
1.94184866268188	2.61226010322571	2.29900002479553

File: Tensile_test_results/14-3.txt
DAQ: Crosshead, … - (Timed)   
Test: Fu_MTS EM Tension (Simplified)
Test Run: Test Run 132
Date: 12/5/2025 4:20:18 PM


Crosshead 	Load 	Time 
mm	N	sec
0.0949364111875184	31.7770881652832	0.122000001370907
0.181177267222665	60.9331665039063	0.222000002861023
0.266703427769244	89.0057983398438	0.321999996900558
0.352289120201021	116.452812194824	0.421999990940094
0.437041016994044	142.94938659668	0.522000014781952
0.521792913787067	168.085998535156	0.621999979019165
0.606008747126907	191.952865600586	0.722000002861023
0.691713590640575	215.473236083984	0.822000026702881
0.776644155848771	237.980178833008	0.921999990940094
0.861336477100849	259.320037841797	1.02199995517731
0.94555236864835	279.046844482422	1.12199997901917
1.02929177228361	298.10693359375	1.22200000286102
1.11559219658375	316.605926513672	1.32200002670288
1.20004627387971	332.647125244141	1.42200005054474
1.28485774621367	345.62841796875	1.52199995517731
1.36871624272317	353.927307128906	1.62199997901917
1.45328941289335	360.021087646484	1.72200000286102
1.5390538610518	364.298431396484	1.82200002670288
1.62344833370298	374.547543212891	1.92200005054474
1.70820020139217	365.644012451172	2.0220000743866
1.79170141927898	362.314697265625	2.12199997901917
1.8774657510221	359.574829101563	2.22199988365173
1.96215813048184	355.677337646484	2.32200002670288
2.04673130065203	353.417083740234	2.42199993133545
2.13118549436331	350.97705078125	2.5220000743866
2.21504387445748	348.817443847656	2.62199997901917
2.30116560123861	347.585205078125	2.72199988365173
2.38556019030511	345.824615478516	2.82200002670288
2.4701333604753	344.280609130859	2.92199993133545
2.55399197340012	342.478637695313	3.0220000743866
2.63898214325309	341.4453125	3.12199997901917
2.72456766106188	340.000183105469	3.22199988365173
2.80902185477316	338.761810302734	3.32200002670288
2.89365462958813	337.397521972656	3.42199993133545
2.9768580570817	335.633636474609	3.5220000743866
3.0628009699285	335.344818115234	3.62199997901917
3.14785074442625	333.543701171875	3.72199988365173
3.23254312388599	332.484375	3.82200002670288
3.3170566894114	330.583099365234	3.92199993133545
3.40008130297065	328.026611328125	4.02199983596802
3.48644144833088	324.964660644531	4.12200021743774
3.57119319960475	-26.80251121521	4.22200012207031
3.57804261147976	9.59134006500244	4.23000001907349

File: Tensile_test_results/14-4.txt
DAQ: Crosshead, … - (Timed)   
Test: Fu_MTS EM Tension (Simplified)
Test Run: Test Run 141
Date: 12/5/2025 4:33:47 PM


Crosshead 	Load 	Time 
mm	N	sec
0.0862408560351469	34.7246589660645	0.112000003457069
0.172541273059323	69.2009201049805	0.211999997496605
0.25836520944722	102.298896789551	0.312000006437302
0.342938437825069	133.700973510742	0.412000000476837
0.428524130256847	164.935577392578	0.512000024318695
0.51405030535534	196.121078491211	0.611999988555908
0.598683080170304	225.676956176758	0.712000012397766
0.683434947859496	254.540939331055	0.811999976634979
0.76616182923317	280.821990966797	0.912000000476837
0.852879195008427	308.661468505859	1.01199996471405
0.937690609134734	333.763610839844	1.11199998855591
1.0223233839497	356.320434570313	1.21200001239777
1.10665836837143	374.368408203125	1.31200003623962
1.18986167944968	385.440246582031	1.41199994087219
1.27640040591359	389.53271484375	1.51199996471405
1.36121187824756	383.197601318359	1.61199998855591
1.44584465306252	376.259918212891	1.71200001239777
1.5300604281947	369.345428466797	1.81200003623962
1.61356164608151	363.8251953125	1.91199994087219
1.69998116325587	359.661010742188	2.01200008392334
1.78461393807083	354.659698486328	2.11199998855591
1.86900841072202	348.947967529297	2.21199989318848
1.95250962860882	340.468627929688	2.31200003623962
2.03648721799254	8.52624702453613	2.41000008583069

File: Tensile_test_results/14-5.txt
DAQ: Crosshead, … - (Timed)   
Test: Fu_MTS EM Tension (Simplified)
Test Run: Test Run 214
Date: 12/5/2025 6:08:11 PM


Crosshead 	Load 	Time 
mm	N	sec
0.0917202487471513	61.0489311218262	0.120999999344349
0.177722860826179	100.168869018555	0.221000000834465
0.264201953541487	137.973739624023	0.321000009775162
0.348656059941277	173.981048583984	0.421000003814697
0.434837333159521	208.366256713867	0.521000027656555
0.519112742040306	240.447570800781	0.620999991893768
0.60386466793716	270.846984863281	0.721000015735626
0.688676082063466	299.416229248047	0.820999979972839
0.773844891227782	326.082214355469	0.921000003814697
0.859132793266326	348.938629150391	1.02100002765656
0.943229591939598	365.531005859375	1.12100005149841
1.02756451815367	375.693786621094	1.22099995613098
1.1118995025754	376.154968261719	1.32099997997284
1.19796174112707	372.431579589844	1.4210000038147
1.28235621377826	367.653350830078	1.52100002765656
1.367227290757	364.668487548828	1.62100005149841
1.45138357765973	362.671661376953	1.72099995613098
1.53524207416922	360.522613525391	1.82099997997284
1.62118510343134	359.734100341797	1.9210000038147
1.70480541419238	357.771026611328	2.02099990844727
1.79045065306127	357.053344726563	2.12100005149841
1.87484524212778	355.637939453125	2.22099995613098
1.95935880765319	354.849029541016	2.32100009918213
2.04381300136447	352.888763427734	2.4210000038147
2.12832656688988	352.2412109375	2.52099990844727
2.21373373642564	352.012298583984	2.62100005149841
2.29759211651981	350.678588867188	2.72099995613098
2.38293968141079	350.192199707031	2.82100009918213
2.46703648008406	348.763427734375	2.9210000038147
2.55226483568549	348.112426757813	3.02099990844727
2.63695698231459	346.37939453125	3.12100005149841
2.72105378098786	344.140380859375	3.22099995613098
2.80616292729974	341.170837402344	3.32100009918213
2.89031933061779	335.054077148438	3.4210000038147
2.97614326700568	324.598724365234	3.52099990844727
3.0601208563894	163.941787719727	3.62100005149841
3.14493244513869	79.2680511474609	3.72099995613098
3.22962459176779	80.7948684692383	3.82100009918213
3.31366178579628	81.0162811279297	3.9210000038147
3.39948572218418	81.8371047973633	4.02099990844727
3.48352291621268	82.8701934814453	4.12099981307983
3.56803671456873	82.9495544433594	4.22100019454956
3.65249067544937	82.1170501708984	4.32100009918213
3.73736186884344	82.2371139526367	4.4210000038147
3.82235180586576	82.7119979858398	4.52099990844727
3.9069252088666	82.0004959106445	4.62099981307983
3.99143854156137	76.6505432128906	4.72100019454956
4.07583313062787	71.4098968505859	4.82100009918213
4.16112132370472	70.4190139770508	4.9210000038147
4.24545630812645	71.0232620239258	5.02099990844727
4.33044647797942	68.17333984375	5.12099981307983
4.41501941531897	66.5719985961914	5.22100019454956
4.49989037588239	66.9082794189453	5.32100009918213
4.58494015038013	61.4473342895508	5.4210000038147
4.6689179725945	57.4780921936035	5.52099990844727
4.75402688607574	51.7006721496582	5.62099981307983
4.83854068443179	50.6841735839844	5.72100019454956
4.9229352734983	51.5283164978027	5.82100009918213
5.00750867649913	52.1821060180664	5.9210000038147
5.09184366092086	51.215202331543	6.02099990844727
5.17695257440209	47.3208084106445	6.12099981307983
5.26164518669248	44.4588356018066	6.22100019454956
5.3462777286768	39.568286895752	6.32100009918213
5.4309107363224	38.2932739257813	6.4210000038147
5.47391176223755	36.4232330322266	6.47200012207031

File: Tensile_test_results/15-1.txt
DAQ: Crosshead, … - (Timed)   
Test: Fu_MTS EM Tension (Simplified)
Test Run: Test Run 147
Date: 12/5/2025 4:40:41 PM


Crosshead 	Load 	Time 
mm	N	sec
0.0860026193549857	34.869556427002	0.112999998033047
0.172541273059323	68.1925735473633	0.212999999523163
0.257650506682694	99.9928894042969	0.312999993562698
0.343831809004769	131.633361816406	0.412999987602234
0.428047671448439	161.094543457031	0.513000011444092
0.513812061399221	190.956634521484	0.612999975681305
0.598802173044533	218.593475341797	0.712999999523163
0.682779820635915	245.218872070313	0.813000023365021
0.768067722674459	271.331909179688	0.912999987602234
0.851628428790718	295.46337890625	1.01300001144409
0.937809702008963	319.366760253906	1.11300003528595
1.02214468643069	341.123870849609	1.21300005912781
1.10659876372665	361.067291259766	1.31299996376038
1.19135074783117	379.201446533203	1.41299998760223
1.27562612760812	392.989227294922	1.51300001144409
1.36127136647701	401.046752929688	1.61300003528595
1.44560635089874	399.031829833984	1.71300005912781
1.53023912571371	392.448852539063	1.81299996376038
1.6140976222232	386.125335693359	1.91299998760223
1.69974286109209	382.131591796875	2.01300001144409
1.7844948451966	378.508728027344	2.11299991607666
1.86841282993555	375.441467285156	2.21300005912781
1.95358158089221	372.533843994141	2.31299996376038
2.03732098452747	369.607635498047	2.41300010681152
2.12320452556014	366.72265625	2.51300001144409
2.20765871927142	361.695495605469	2.61299991607666
2.29121930897236	351.870635986328	2.71300005912781
2.36465502530336	5.45461750030518	2.79800009727478

File: Tensile_test_results/15-2.txt
DAQ: Crosshead, … - (Timed)   
Test: Fu_MTS EM Tension (Simplified)
Test Run: Test Run 101
Date: 12/5/2025 3:40:54 PM


Crosshead 	Load 	Time 
mm	N	sec
0.0872533491929062	63.6836357116699	0.115000002086163
0.173434644239023	111.014305114746	0.215000003576279
0.259079912211746	155.991256713867	0.314999997615814
0.34448693622835	198.913146972656	0.41499999165535
0.429298408562317	239.10758972168	0.514999985694885
0.514526735059917	277.692993164063	0.615000009536743
0.59927866095677	313.876983642578	0.714999973773956
0.684030528645962	347.220489501953	0.814999997615814
0.768901547417045	376.96728515625	0.915000021457672
0.853355624713004	400.852996826172	1.01499998569489
0.938345736358315	412.765411376953	1.11500000953674
1.02297856938094	407.724487304688	1.2150000333786
1.1076113441959	401.697113037109	1.31500005722046
1.19188672397286	396.852355957031	1.41499996185303
1.27681728918105	393.907440185547	1.51499998569489
1.36186694726348	390.684234619141	1.61500000953674
1.44655932672322	388.661926269531	1.7150000333786
1.53113249689341	386.636871337891	1.81500005722046
1.61540787667036	384.568969726563	1.91499996185303
1.70039804652333	383.328735351563	2.01500010490417
1.78526900708675	381.215698242188	2.11500000953674
1.86954450327903	379.167602539063	2.21499991416931
1.954355975613	377.466247558594	2.31500005722046
2.03880993649364	375.761260986328	2.41499996185303
2.12374050170183	373.612640380859	2.51500010490417
2.20825430005789	370.438110351563	2.61500000953674
2.29306565597653	366.056243896484	2.71499991416931
2.37799622118473	360.062683105469	2.81500005722046
2.46227160096169	346.2529296875	2.91499996185303
2.54738098010421	316.244384765625	3.01500010490417
2.6319541502744	277.145660400391	3.11500000953674
2.71646771579981	236.87663269043	3.21499991416931
2.80133890919387	183.262191772461	3.31500005722046
2.88561428897083	108.981719970703	3.41499996185303
2.97072343528271	76.1455535888672	3.51500010490417
3.0552966054529	66.7583160400391	3.61500000953674
3.13981040380895	61.0420989990234	3.71499991416931
3.22450255043805	55.8654823303223	3.81500005722046
3.30883753485978	51.9649925231934	3.91499996185303
3.3939469140023	47.5143508911133	4.0149998664856
3.47857968881726	48.1253662109375	4.11499977111816
3.56309325434268	48.4240570068359	4.21500015258789
3.64778563380241	46.4558639526367	4.31500005722046
3.73247801326215	43.591911315918	4.41499996185303
3.81216732785106	40.2813148498535	4.50899982452393

File: Tensile_test_results/15-3.txt
DAQ: Crosshead, … - (Timed)   
Test: Fu_MTS EM Tension (Simplified)
Test Run: Test Run 102
Date: 12/5/2025 3:41:44 PM


Crosshead 	Load 	Time 
mm	N	sec
0.0905886336113326	66.0866470336914	0.116999998688698
0.17671036766842	112.305168151855	0.216999992728233
0.262176967225969	156.389038085938	0.31700000166893
0.347226654412225	198.361633300781	0.416999995708466
0.432157219620422	238.530685424805	0.517000019550323
0.516909116413444	275.879241943359	0.616999983787537
0.601601437665522	311.497314453125	0.717000007629395
0.686412851791829	344.156616210938	0.816999971866608
0.771283870562911	373.932312011719	0.916999995708466
0.855916645377874	396.7255859375	1.01699995994568
0.940430327318609	409.474304199219	1.11699998378754
1.0251821950078	413.405700683594	1.21700000762939
1.10993406269699	406.635406494141	1.31700003147125
1.19468593038619	399.560424804688	1.41700005531311
1.27937830984592	395.217254638672	1.51699995994568
1.36413017753512	391.965515136719	1.61699998378754
1.44894164986908	389.890899658203	1.71700000762939
1.53363402932882	387.713226318359	1.81700003147125
1.61814759485424	385.264495849609	1.91700005531311
1.70135102234781	-0.348534345626831	2.01500010490417

File: Tensile_test_results/15-4.txt
DAQ: Crosshead, … - (Timed)   
Test: Fu_MTS EM Tension (Simplified)
Test Run: Test Run 103
Date: 12/5/2025 3:42:36 PM


Crosshead 	Load 	Time 
mm	N	sec
0.0901121602510102	49.4042587280273	0.116999998688698
0.176233894308098	95.1651077270508	0.216999992728233
0.261819601291791	139.060272216797	0.31700000166893
0.346869288478047	181.050750732422	0.416999995708466
0.432216766057536	221.236923217773	0.517000019550323
0.516968662850559	259.505187988281	0.616999983787537
0.601660984102637	295.573089599609	0.717000007629395
0.686532002873719	329.883239746094	0.816999971866608
0.771403021644801	360.818603515625	0.916999995708466
0.856154889333993	386.703918457031	1.01699995994568
0.940728117711842	401.255859375	1.11699998378754
1.02542038075626	404.149444580078	1.21700000762939
1.10987457446754	403.866424560547	1.31700003147125
1.19486462790519	401.59423828125	1.41700005531311
1.27949740272015	396.887084960938	1.51699995994568
1.36418978217989	392.341827392578	1.61699998378754
1.44894164986908	389.049407958984	1.71700000762939
1.53357442468405	386.816528320313	1.81700003147125
1.61814759485424	384.728485107422	1.91700005531311
1.7027803696692	383.416717529297	2.01699995994568
1.78759184200317	382.225677490234	2.11700010299683
1.87204591929913	380.478179931641	2.21700000762939
1.95679790340364	379.591491699219	2.31699991226196
2.04154965467751	378.389373779297	2.41700005531311
2.1261228248477	377.366363525391	2.51699995994568
2.21087480895221	376.556884765625	2.61700010299683
2.2954479791224	375.586029052734	2.71700000762939
2.38014035858214	374.800933837891	2.81699991226196
2.46501131914556	374.272430419922	2.91700005531311
2.5497036986053	373.425628662109	3.01699995994568
2.63439607806504	372.386535644531	3.11700010299683
2.71879066713154	371.525817871094	3.21700000762939
2.80348281376064	370.875854492188	3.31699991226196
2.88823479786515	370.048645019531	3.41700005531311
2.97310575842857	369.249847412109	3.51699995994568
3.05773853324354	368.958099365234	3.61700010299683
3.14219272695482	367.709625244141	3.71700000762939
3.22694447822869	367.383422851563	3.81699991226196
3.31163685768843	366.399291992188	3.91700005531311
3.39644844643772	365.411407470703	4.01700019836426
3.4810216166079	364.316619873047	4.11700010299683
3.56559478677809	362.894805908203	4.21700000762939
3.65028716623783	360.689147949219	4.31699991226196
3.73497931286693	358.006103515625	4.41699981689453
3.81961208768189	353.564758300781	4.51700019836426
3.90418549068272	342.3388671875	4.61700010299683
3.9890562184155	232.156158447266	4.71700000762939
4.00847243145108	-7.69939947128296	4.73999977111816

File: Tensile_test_results/15-5.txt
DAQ: Crosshead, … - (Timed)   
Test: Fu_MTS EM Tension (Simplified)
Test Run: Test Run 75
Date: 12/5/2025 6:56:33 PM


Crosshead 	Load 	Time 
mm	N	sec
0.0867173221195117	43.6546974182129	0.115000002086163
0.172779502463527	90.8923416137695	0.215000003576279
0.258424755884334	136.357833862305	0.314999997615814
0.343653140589595	180.134170532227	0.41499999165535
0.428762374212965	221.498001098633	0.514999985694885
0.513454724568874	260.749542236328	0.615000009536743
0.598206592258066	297.609344482422	0.714999973773956
0.682958459947258	332.292572021484	0.814999997615814
0.767889025155455	364.228912353516	0.915000021457672
0.852581346407533	391.535522460938	1.01499998569489
0.937214121222496	409.865325927734	1.11500000953674
1.02196598891169	411.024688720703	1.2150000333786
1.10665836837143	401.974884033203	1.31500005722046
1.19129114318639	396.349426269531	1.41499996185303
1.27604301087558	392.809234619141	1.51499998569489
1.36079487856477	389.734130859375	1.61500000953674
1.44554674625397	387.418273925781	1.7150000333786
1.53023912571371	384.910003662109	1.81500005722046
1.61469320300967	159.747451782227	1.91499996185303
1.62594974972308	-9.89737796783447	1.92799997329712

File: Tensile_test_results/2-1.txt
DAQ: Crosshead, … - (Timed)   
Test: Fu_MTS EM Tension (Simplified)
Test Run: Test Run 94
Date: 12/5/2025 3:33:19 PM


Crosshead 	Load 	Time 
mm	N	sec
0.0861812950461172	37.7954788208008	0.11599999666214
0.172362590092234	95.3038101196289	0.216000005602837
0.258186541032046	150.868347167969	0.316000014543533
0.343176652677357	204.053573608398	0.416000008583069
0.428881496191025	255.917236328125	0.515999972820282
0.513871607836336	304.406555175781	0.61599999666214
0.59826613869518	349.923278808594	0.716000020503998
0.681886449456215	392.342620849609	0.815999984741211
0.768186815548688	434.734069824219	0.916000008583069
0.85317698540166	472.376251220703	1.01600003242493
0.937690609134734	504.361755371094	1.11600005626678
1.02208519820124	524.846618652344	1.21599996089935
1.10552669502795	524.246520996094	1.31599998474121
1.19182711932808	508.235961914063	1.41600000858307
1.2765791034326	493.072570800781	1.51600003242493
1.36073539033532	483.180969238281	1.61600005626678
1.44501077011228	475.39111328125	1.71599996089935
1.52946484740824	469.339263916016	1.81599998474121
1.6151696909219	463.258392333984	1.91600000858307
1.69968337286264	455.797698974609	2.01600003242493
1.7841374501586	445.920593261719	2.1159999370575
1.86740036588162	431.596740722656	2.21600008010864
1.95381999947131	411.830871582031	2.31599998474121
2.03857175074518	384.201812744141	2.41599988937378
2.12326413020492	354.418090820313	2.51600003242493
2.2074799053371	325.395080566406	2.6159999370575
2.29110033251345	290.169372558594	2.71600008010864
2.37746024504304	196.129425048828	2.81599998474121
2.46173562481999	128.684356689453	2.91599988937378
2.54642800427973	96.1306228637695	3.01600003242493
2.630167407915	72.1465454101563	3.1159999370575
2.71569355390966	55.2360992431641	3.21600008010864
2.74761696346104	51.4565887451172	3.25300002098083

File: Tensile_test_results/2-2.txt
DAQ: Crosshead, … - (Timed)   
Test: Fu_MTS EM Tension (Simplified)
Test Run: Test Run 92
Date: 12/5/2025 3:31:34 PM


Crosshead 	Load 	Time 
mm	N	sec
0.0911842216737568	72.0444030761719	0.119000002741814
0.17766329983715	129.508834838867	0.218999996781349
0.262951216427609	183.698318481445	0.319000005722046
0.348775152815506	237.095001220703	0.418999999761581
0.432931468822062	286.157012939453	0.518999993801117
0.518814951647073	334.785186767578	0.619000017642975
0.60374551685527	380.425659179688	0.718999981880188
0.687842257320881	422.567749023438	0.819000005722046
0.773130217567086	463.134948730469	0.919000029563904
0.856512226164341	497.6923828125	1.01900005340576
0.942991347983479	528.054077148438	1.11899995803833
1.02732633240521	541.904602050781	1.21899998188019
1.11160171218216	534.419921875	1.31900000572205
1.19641318451613	517.2626953125	1.4190000295639
1.28062907606363	503.965637207031	1.51900005340576
1.36651250068098	493.026214599609	1.61899995803833
1.45090708974749	481.474487304688	1.71899998188019
1.53506337665021	470.72119140625	1.81900000572205
1.61904096603394	459.598999023438	1.9190000295639
1.70468632131815	448.100769042969	2.01900005340576
1.78925949148834	429.216369628906	2.11899995803833
1.87407096382231	405.724700927734	2.21900010108948
1.95858464576304	378.413116455078	2.31900000572205
2.04238365404308	348.901580810547	2.41899991035461
2.12832656688988	319.560607910156	2.51900005340576
2.2130785509944	285.035003662109	2.61899995803833
2.29717534966767	245.268264770508	2.71900010108948
2.38228449597955	154.790771484375	2.81900000572205
2.4664408992976	102.893196105957	2.91899991035461
2.55166925489902	83.5892028808594	3.01900005340576
2.63618282042444	66.72509765625	3.11899995803833
2.72027961909771	55.3966522216797	3.21900010108948
2.74261413142085	53.7125930786133	3.24499988555908

File: Tensile_test_results/2-3.txt
DAQ: Crosshead, … - (Timed)   
Test: Fu_MTS EM Tension (Simplified)
Test Run: Test Run 08
Date: 12/5/2025 3:43:27 PM


Crosshead 	Load 	Time 
mm	N	sec
0.0904099579202011	43.6144218444824	0.118000000715256
0.176412577275187	101.614723205566	0.217999994754791
0.262176967225969	157.606018066406	0.317999988794327
0.347345747286454	211.027587890625	0.418000012636185
0.432812346844003	262.643676757813	0.51800000667572
0.518219370860606	312.670379638672	0.617999970912933
0.602613901719451	359.182098388672	0.717999994754791
0.687246676534414	403.497253417969	0.818000018596649
0.770866987295449	444.775756835938	0.917999982833862
0.857346050906926	484.497528076172	1.01800000667572
0.94209797680378	516.659545898438	1.11800003051758
1.02655205409974	537.533508300781	1.21800005435944
1.11088703852147	541.137451171875	1.317999958992
1.19480513967574	527.63818359375	1.41799998283386
1.28068856429309	512.252990722656	1.51800000667572
1.36502354871482	499.592163085938	1.61800003051758
1.44989462569356	488.639770507813	1.71800005435944
1.53357442468405	476.357543945313	1.817999958992
1.61904096603394	463.651885986328	1.91799998283386
1.70409074053168	443.795440673828	2.01799988746643
1.78854481782764	413.101989746094	2.11800003051758
1.87287980224937	382.917358398438	2.21799993515015
1.95697648450732	357.674377441406	2.31800007820129
2.04280042089522	333.162170410156	2.41799998283386
2.12755240499973	305.519378662109	2.51799988746643
2.21200636588037	268.618347167969	2.61800003051758
2.29598395526409	227.821578979492	2.71799993515015
2.38031893968582	195.136611938477	2.81800007820129
2.46560689993203	170.742065429688	2.91799998283386
2.55047786049545	152.885833740234	3.01799988746643
2.6355276349932	129.904754638672	3.11800003051758
2.71974341012537	97.5619812011719	3.21799993515015
2.80413799919188	71.9345245361328	3.31800007820129
2.88930675014853	54.7183837890625	3.41799998283386
2.90461350232363	53.4862251281738	3.43600010871887

File: Tensile_test_results/2-4.txt
DAQ: Crosshead, … - (Timed)   
Test: Fu_MTS EM Tension (Simplified)
Test Run: Test Run 88
Date: 12/5/2025 3:27:54 PM


Crosshead 	Load 	Time 
mm	N	sec
0.0862408560351469	42.280517578125	0.112999998033047
0.172481712070294	102.726852416992	0.212999999523163
0.258067419053987	159.710205078125	0.312999993562698
0.343117106240243	214.458786010742	0.412999987602234
0.42882192065008	267.560760498047	0.513000011444092
0.513752514962107	317.255767822266	0.612999975681305
0.598504382651299	364.775024414063	0.712999999523163
0.683018064592034	409.207977294922	0.813000023365021
0.766638317145407	450.364044189453	0.912999987602234
0.852998287882656	490.9169921875	1.01300001144409
0.937690609134734	523.848571777344	1.11300003528595
1.02238298859447	547.602111816406	1.21300005912781
1.1058246018365	546.111083984375	1.31299996376038
1.19063595775515	528.921325683594	1.41299998760223
1.2765791034326	514.321960449219	1.51300001144409
1.36133097112179	503.5693359375	1.61300003528595
1.44566595554352	495.403778076172	1.71300005912781
1.52922666165978	488.646453857422	1.81299996376038
1.61445501726121	483.045562744141	1.91299998760223
1.69992155861109	476.922973632813	2.01300001144409
1.78443524055183	468.469696044922	2.11299991607666
1.86894892249256	456.536529541016	2.21300005912781
1.95262872148305	436.474182128906	2.31299996376038
2.0378571934998	410.626098632813	2.41300010681152
2.12326413020492	385.789764404297	2.51300001144409
2.2078373003751	357.978668212891	2.61299991607666
2.29199370369315	323.982971191406	2.71300005912781
2.37620947882533	293.781768798828	2.81299996376038
2.46185483410954	255.91096496582	2.91300010681152
2.54660658538342	157.723907470703	3.01300001144409
2.63129896484315	112.555709838867	3.11299991607666
2.71497876383364	98.5081481933594	3.21300005912781
2.79984972439706	92.0848388671875	3.31299996376038
2.88460170850158	85.1983489990234	3.41300010681152
2.96953227370977	78.9090194702148	3.51300001144409
3.05487983860075	73.2426834106445	3.61299991607666
3.13838082365692	64.1652069091797	3.71300005912781
3.21086379699409	52.7475662231445	3.79900002479553

File: Tensile_test_results/2-5.txt
DAQ: Crosshead, … - (Timed)   
Test: MTS EM Tension (Simplified)
Test Run: Test Run 12
Date: 7/29/2025 4:49:38 PM


Crosshead 	Load 	Time 
mm	N	sec
0.0882062886375934	52.7649192810059	0.115000002086163
0.174387576407753	95.4402694702148	0.215000003576279
0.260092405369505	144.737365722656	0.314999997615814
0.344665633747354	193.024002075195	0.41499999165535
0.430251326179132	242.017242431641	0.514999985694885
0.515241466928273	291.462493896484	0.615000009536743
0.599933788180351	340.465118408203	0.714999973773956
0.684685655869544	388.628204345703	0.814999997615814
0.769139791373163	415.142578125	0.915000021457672
0.854189449455589	457.899963378906	1.01499998569489
0.939120014663786	494.653778076172	1.11500000953674
1.02375284768641	521.971313476563	1.2150000333786
1.1085047153756	530.882202148438	1.31500005722046
1.15496036596596	-64.4995422363281	1.37000000476837

File: Tensile_test_results/3-1.txt
DAQ: Crosshead, … - (Timed)   
Test: Fu_MTS EM Tension (Simplified)
Test Run: Test Run 39
Date: 12/5/2025 2:17:18 PM


Crosshead 	Load 	Time 
mm	N	sec
0.0876702615641989	44.7422370910645	0.115000002086163
0.174208907992579	102.65299987793	0.215000003576279
0.259794614976272	159.26530456543	0.314999997615814
0.344725180184469	214.391906738281	0.41499999165535
0.429834413807839	268.489440917969	0.514999985694885
0.515241466928273	321.791656494141	0.615000009536743
0.600231578573585	372.599304199219	0.714999973773956
0.683851831126958	420.778381347656	0.814999997615814
0.76973537215963	468.794403076172	0.915000021457672
0.854248995892704	513.079956054688	1.01499998569489
0.939239165745676	553.990539550781	1.11500000953674
1.02399103343487	585.095092773438	1.2150000333786
1.1074326466769	603.050354003906	1.31500005722046
1.19027867913246	-44.2466239929199	1.41100001335144

File: Tensile_test_results/3-2.txt
DAQ: Crosshead, … - (Timed)   
Test: Fu_MTS EM Tension (Simplified)
Test Run: Test Run 58
Date: 12/5/2025 2:41:45 PM


Crosshead 	Load 	Time 
mm	N	sec
0.0883849643287249	60.8197708129883	0.11599999666214
0.174506698385812	120.572036743164	0.216000005602837
0.260092405369505	178.179428100586	0.316000014543533
0.346095039276406	220.947677612305	0.416000008583069
0.431621185271069	273.004333496094	0.515999972820282
0.516432628501207	322.331909179688	0.61599999666214
0.599457300268114	368.117889404297	0.716000020503998
0.685698178131133	414.934661865234	0.815999984741211
0.770747836213559	458.448333740234	0.916000008583069
0.855738006066531	499.040283203125	1.01600003242493
0.940251629799604	534.072387695313	1.11600005626678
1.02333584800363	561.67529296875	1.21599996089935
1.1092193890363	584.807678222656	1.31599998474121
1.1943286517635	594.894653320313	1.41600000858307
1.27902091480792	578.825866699219	1.51600003242493
1.36293901596218	558.178833007813	1.61600005626678
1.44727400038391	-31.3729496002197	1.71599996089935
1.45090708974749	-43.1072235107422	1.72000002861023

File: Tensile_test_results/3-3.txt
DAQ: Crosshead, … - (Timed)   
Test: Fu_MTS EM Tension (Simplified)
Test Run: Test Run 65
Date: 12/5/2025 2:47:47 PM


Crosshead 	Load 	Time 
mm	N	sec
0.0908864240045659	48.4906005859375	0.119000002741814
0.177246402017772	109.099983215332	0.218999996781349
0.262474757619202	168.372009277344	0.319000005722046
0.34806045005098	226.814437866211	0.418999999761581
0.433348381193355	283.641082763672	0.518999993801117
0.519172346685082	339.455474853516	0.619000017642975
0.60374551685527	392.348175048828	0.718999981880188
0.687127583660185	440.941802978516	0.819000005722046
0.772891973610967	488.932434082031	0.919000029563904
0.857882085256279	528.808410644531	1.01900005340576
0.943050894420594	561.178039550781	1.11899995803833
1.02750502992421	588.928771972656	1.21899998188019
1.11070834100246	609.211975097656	1.31900000572205
1.19665137026459	532.818603515625	1.4190000295639
1.21130282059312	31.2574043273926	1.43599998950958

File: Tensile_test_results/3-4.txt
DAQ: Crosshead, … - (Timed)   
Test: Fu_MTS EM Tension (Simplified)
Test Run: Test Run 67
Date: 12/5/2025 2:49:59 PM


Crosshead 	Load 	Time 
mm	N	sec
0.0856452679727226	42.594367980957	0.112999998033047
0.171826570294797	106.665046691895	0.212999999523163
0.256340223131701	167.271957397461	0.312999993562698
0.343057530699298	229.429626464844	0.412999987602234
0.429000589065254	288.966430664063	0.513000011444092
0.514109851792455	345.975677490234	0.612999975681305
0.598623475525528	400.689605712891	0.712999999523163
0.681886449456215	451.848999023438	0.813000023365021
0.767769932281226	504.161376953125	0.912999987602234
0.853296078275889	516.381896972656	1.01300001144409
0.937928853090852	555.1953125	1.11300003528595
1.02166819851846	584.798522949219	1.21300005912781
1.10594369471073	608.502990722656	1.31299996376038
1.19158893357962	622.130676269531	1.41299998760223
1.27675768453628	606.464965820313	1.51300001144409
1.36127136647701	588.597290039063	1.61300003528595
1.44387921318412	564.5478515625	1.71300005912781
1.49110914207995	-37.8897972106934	1.76800000667572

File: Tensile_test_results/3-5.txt
DAQ: Crosshead, … - (Timed)   
Test: MTS EM Tension (Simplified)
Test Run: Test Run 115
Date: 12/5/2025 4:02:54 PM


Crosshead 	Load 	Time 
mm	N	sec
0.0876702615641989	60.6664276123047	0.114000000059605
0.173851556610316	98.1050338745117	0.214000001549721
0.259437278145924	148.58772277832	0.314000010490417
0.344427389791235	197.455764770508	0.414000004529953
0.429417501436546	245.484100341797	0.513999998569489
0.514348095748574	293.0439453125	0.614000022411346
0.599040417000651	340.404937744141	0.71399998664856
0.683792284689844	387.039611816406	0.814000010490417
0.768246420193464	432.229431152344	0.913999974727631
0.85317698540166	476.341461181641	1.01400005817413
0.938107550609857	518.985656738281	1.1139999628067
1.02279987186193	559.461975097656	1.21399998664856
1.10767083242536	596.726684570313	1.31400001049042
1.19188672397286	621.410949707031	1.41400003433228
1.27669819630682	567.300720214844	1.51400005817413
1.30612007342279	-67.5256271362305	1.54799997806549

File: Tensile_test_results/4-1.txt
DAQ: Crosshead, … - (Timed)   
Test: Fu_MTS EM Tension (Simplified)
Test Run: Test Run 16
Date: 12/5/2025 4:05:08 PM


Crosshead 	Load 	Time 
mm	N	sec
0.0883254033396952	86.3132400512695	0.115000002086163
0.174149347003549	144.459609985352	0.215000003576279
0.260568893281743	200.705123901367	0.314999997615814
0.346392829669639	252.743179321289	0.41499999165535
0.429655745392665	290.781097412109	0.514999985694885
0.516611326020211	340.07373046875	0.615000009536743
0.600529368966818	383.870941162109	0.714999973773956
0.686234212480485	428.024383544922	0.814999997615814
0.770390499383211	467.619140625	0.915000021457672
0.854546786285937	502.06103515625	1.01499998569489
0.940608966629952	533.163757324219	1.11500000953674
1.02440791670233	556.230529785156	1.2150000333786
1.10963627230376	570.917419433594	1.31500005722046
1.19319697842002	556.245483398438	1.41499996185303
1.27914012409747	310.715484619141	1.51499998569489
1.32619135547429	33.5645141601563	1.57000005245209

File: Tensile_test_results/4-2.txt
DAQ: Crosshead, … - (Timed)   
Test: Fu_MTS EM Tension (Simplified)
Test Run: Test Run 16
Date: 12/5/2025 4:08:47 PM


Crosshead 	Load 	Time 
mm	N	sec
0.0858835046528839	36.6492652893066	0.112999998033047
0.171767009305768	95.4853210449219	0.212999999523163
0.257412262726575	152.577270507813	0.312999993562698
0.343712687026709	210.647598266602	0.412999987602234
0.428285886300728	265.488708496094	0.513000011444092
0.512382655870169	318.448883056641	0.612999975681305
0.598802173044533	371.654083251953	0.712999999523163
0.682898913510144	420.422973632813	0.813000023365021
0.768425059504807	469.837219238281	0.912999987602234
0.852402707096189	514.419311523438	1.01300001144409
0.936439901124686	556.331298828125	1.11300003528595
1.02274026721716	595.964050292969	1.21300005912781
1.1065392754972	560.614074707031	1.31299996376038
1.19176763109863	575.415832519531	1.41299998760223
1.2756857322529	581.997314453125	1.51300001144409
1.36049708817154	569.217224121094	1.61300003528595
1.44530856050551	556.60595703125	1.71300005912781
1.53059652075171	536.742492675781	1.81299996376038
1.61546748131514	445.723114013672	1.91299998760223
1.66966579854488	58.7465438842773	1.97800004482269

File: Tensile_test_results/4-3.txt
DAQ: Crosshead, … - (Timed)   
Test: Fu_MTS EM Tension (Simplified)
Test Run: Test Run 17
Date: 12/5/2025 4:10:58 PM


Crosshead 	Load 	Time 
mm	N	sec
0.114888542157132	67.0355224609375	0.164000004529953
0.202022769371979	89.3275146484375	0.263999998569489
0.288204057142138	105.188941955566	0.363999992609024
0.372241251170635	152.131591796875	0.46399998664856
0.458958587842062	202.453018188477	0.564000010490417
0.543948728591204	250.467300415039	0.663999974727631
0.628462352324277	287.291107177734	0.763999998569489
0.712976034265012	330.885986328125	0.864000022411346
0.796596286818385	372.221496582031	0.96399998664856
0.882718013599515	415.025482177734	1.06400001049042
0.967291241977364	453.996887207031	1.16400003433228
1.05204316787422	490.928558349609	1.26400005817413
1.13655673339963	524.240173339844	1.3639999628067
1.22041534632444	551.107788085938	1.46399998664856
1.30582228302956	571.242065429688	1.56400001049042
1.39057426713407	580.518332519531	1.66400003433228
1.47532613482326	579.058227539063	1.76400005817413
1.55912502668798	560.580688476563	1.8639999628067
1.61904096603394	10.1929292678833	1.93400001525879

File: Tensile_test_results/4-4.txt
DAQ: Crosshead, … - (Timed)   
Test: Fu_MTS EM Tension (Simplified)
Test Run: Test Run 60
Date: 12/5/2025 2:43:30 PM


Crosshead 	Load 	Time 
mm	N	sec
0.0882062886375934	77.962776184082	0.115000002086163
0.173255975823849	138.443771362305	0.215000003576279
0.260509317740798	199.51008605957	0.314999997615814
0.345856795320287	256.905853271484	0.41499999165535
0.431799853686243	313.543518066406	0.514999985694885
0.515122315846384	343.047241210938	0.615000009536743
0.60106540331617	393.298217773438	0.714999973773956
0.685519480612129	438.896942138672	0.814999997615814
0.770926533732563	482.838439941406	0.915000021457672
0.855618854984641	521.514465332031	1.01499998569489
0.93840534100309	551.915161132813	1.11500000953674
1.02476531174034	577.935546875	1.2150000333786
1.1085047153756	591.266479492188	1.31500005722046
1.19420955888927	576.004760742188	1.41499996185303
1.23643653932959	-44.4196357727051	1.46399998664856

File: Tensile_test_results/4-5.txt
DAQ: Crosshead, … - (Timed)   
Test: Fu_MTS EM Tension (Simplified)
Test Run: Test Run 63
Date: 12/5/2025 2:46:05 PM


Crosshead 	Load 	Time 
mm	N	sec
0.0848710042191669	49.2529029846191	0.112999998033047
0.172303029103205	110.57642364502	0.212999999523163
0.257114472333342	167.663482666016	0.312999993562698
0.343712687026709	225.466201782227	0.412999987602234
0.427452090661973	278.624114990234	0.513000011444092
0.513692910317332	332.310180664063	0.612999975681305
0.599040417000651	364.964141845703	0.712999999523163
0.682541576679796	409.783325195313	0.813000023365021
0.767769932281226	454.143981933594	0.912999987602234
0.851747579872608	494.192932128906	1.01300001144409
0.937869306653738	530.941589355469	1.11300003528595
1.02154910564423	558.594482421875	1.21300005912781
1.1056459043175	580.030151367188	1.31299996376038
1.19069556239992	587.312438964844	1.41299998760223
1.27634080126882	547.174072265625	1.51300001144409
1.31529208738357	-30.7467288970947	1.55799996852875

File: Tensile_test_results/5-1.txt
DAQ: Crosshead, … - (Timed)   
Test: Fu_MTS EM Tension (Simplified)
Test Run: Test Run 81
Date: 12/5/2025 3:13:45 PM


Crosshead 	Load 	Time 
mm	N	sec
0.0874320248840377	39.6097183227539	0.115000002086163
0.174208907992579	98.4228668212891	0.215000003576279
0.259913736954331	153.445556640625	0.314999997615814
0.343653140589595	203.873397827148	0.41499999165535
0.43072781409137	255.09098815918	0.514999985694885
0.515181920491159	301.125152587891	0.615000009536743
0.600469822529703	345.035827636719	0.714999973773956
0.6845070165582	384.947540283203	0.814999997615814
0.768663303460926	422.580169677734	0.915000021457672
0.854785030242056	458.640563964844	1.01499998569489
0.939417805057019	490.313751220703	1.11500000953674
1.0242888238281	517.693481445313	1.2150000333786
1.10796862281859	535.063415527344	1.31500005722046
1.19295879267156	537.822875976563	1.41499996185303
1.27794884610921	524.349426269531	1.51499998569489
1.36281992308795	507.980590820313	1.61500000953674
1.44751218613237	489.086181640625	1.7150000333786
1.5309537993744	467.576965332031	1.81500005722046
1.61653955001384	439.561096191406	1.91499996185303
1.7011723248288	382.051483154297	2.01500010490417
1.786102890037	238.443054199219	2.11500000953674
1.87085475772619	186.956909179688	2.21499991416931
1.95364118553698	172.83122253418	2.31500005722046
2.04000109806657	130.492111206055	2.41499996185303
2.12475308217108	99.3656616210938	2.51500010490417
2.20986222848296	89.9661254882813	2.61500000953674
2.29372084140778	77.4268951416016	2.71499991416931
2.37638829275966	64.1182479858398	2.81500005722046
2.46417755261064	60.9370918273926	2.91499996185303
2.54839332774282	58.0733833312988	3.01500010490417
2.6332049164921	57.9492149353027	3.11500000953674
2.71587213501334	57.4207725524902	3.21499991416931
2.80074309557676	56.5107192993164	3.31500005722046
2.87072453647852	53.3718910217285	3.39499998092651
