Repository: ARTS-Laboratory/dataset-FFF-printer-full-lifecycle-vibration-monitoring

# A 1,600-Hour FFF Printer Vibration Dataset with Three-Point Sensing and Periodic Tensile-to-Failure Testing
This repository holds a long-term, multi-sensor dataset acquired from a single Creality Ender 5 Plus fused filament fabrication (FFF) printer operated for approximately 1,600 hours over roughly 1.5 years. Three accelerometers on the extrusion head, filament-feeding motor, and printer frame recorded vibration at 50 kHz across 15 wear states spanning the full operating life. At each state, five PLA dogbone specimens were printed under fixed process parameters and tensile-tested to failure, giving synchronized machine-condition and part-performance data.

To the authors' knowledge, this is the first publicly available FFF vibration dataset paired with ground-truth tensile measurements across a full service life. It supports condition-based maintenance, wear-progression modeling, transfer learning between short- and long-horizon vibration data, and physics-informed models linking printer health to part strength.
*Figure 1. Experimental setup: accelerometer placement on the extrusion head (hotend), feeding motor, and printer frame, together with the NI 9234 data-acquisition chain.*
*Figure 2. Representative vibration response at wear state 13: (a) time-domain acceleration signals from the extrusion head, motor, and frame sensors at 1,405 cumulative printing hours and (b) corresponding PSD estimated using Welch's method.*

## Repository structure

| Folder | Content | Format | Files |
|---|---|---|---|
| `raw_vibration/` | Raw vibration recordings from the three accelerometers (head, motor, frame), one recording per wear state | `.lvm` | 15 |
| `tensile/` | Raw force–displacement curves from the MTS Exceed E43, five specimens per wear state, plus `tensile_summary.csv` | `.csv` | 75 (+1) |
| `features/` | Extracted 81-feature table and its wear-state-1-normalized version | `.csv` | 2 |
| `maintenance_log/` | Chronological record of maintenance events, process-parameter changes, and excluded intervals | `.csv` | 1 |
| `scripts/` | Python scripts to read `.lvm` files, extract features, and reproduce the figures | `.py` | 2 |

## Vibration data (`raw_vibration/`)

Signals were acquired at 50,000 samples per second with three PCB Piezotronics Model 352A92 ICP accelerometers, an NI 9234 IEPE module, and an NI cDAQ-9171 chassis, and stored in LabVIEW Measurement (`.lvm`) format. Each file has four columns: a time stamp and three acceleration channels in the order head, motor, frame, in units of *g* (1 *g* = 9.80665 m/s²). Each recording covers one full print (~600 s); the first 20 s of every recording is discarded before feature extraction to remove sensor and signal-conditioner startup transients.

Files follow `sampleNN.lvm`, where `NN` is the wear-state index (01–15). Cumulative operating hours per state (179–1,537 h) are listed in `tensile_summary.csv`, in `features.csv`, and in the maintenance log.

## Tensile data (`tensile/`)

At each wear state, five PLA dogbone specimens (ASTM D638) were printed under identical conditions and pulled to failure on an MTS Exceed E43 load frame at 5 mm/min, with force and displacement sampled at 50 Hz. Each `.csv` holds displacement (mm), force (N), and time (s). Files follow `sampleNN_specimenK.csv` (`NN` = wear state 01–15, `K` = specimen 1–5).

`tensile_summary.csv` lists, per specimen, the wear-state index, cumulative hours, peak tensile force (N), displacement at peak (mm), and elongation at break (%).

## Feature tables (`features/`)

`features.csv` contains 81 features per wear state — 27 per sensor across three categories:

- **Statistical (11):** mean, standard deviation, variance, minimum, maximum, range, median, interquartile range, mean absolute deviation, skewness, excess kurtosis.
- **Time-series / signal-shape (8):** RMS, peak, peak-to-peak, absolute mean, crest factor, shape factor, impulse factor, clearance factor.
- **Frequency-domain (8):** peak frequency, peak amplitude, spectral centroid, spectral spread, spectral skewness, spectral kurtosis, band power 0–100 Hz, band power 100–500 Hz.

`features_normalized.csv` holds the same features divided by their wear-state-1 value.

## Process-parameter change between samples 11 and 12

Between roughly 851 and 1,248 cumulative hours the printer ran a 0.6 mm nozzle rather than the 0.4 mm nozzle used for the rest of the study. Because nozzle diameter changes the vibration signature, that interval is excluded to keep a single process configuration; the curated dataset documents only 0.4 mm operation. Sample 12 (1,334 h) is the first recording after reverting to 0.4 mm, which is why cumulative time jumps between samples 11 and 12. `maintenance_log/maintenance_log.csv` is the authoritative event timeline (nine columns: event ID, ISO 8601 date, cumulative hours, event type, original session index 1–23, curated wear-state index 1–15, active nozzle diameter, included flag, and description).

File: tensile/1-1.txt
DAQ: Crosshead, … - (Timed)   
Test: Fu_MTS EM Tension (Simplified)
Test Run: Test Run 01
Date: 12/5/2025 2:19:56 PM


Crosshead 	Load 	Time 
mm	N	sec
0.0882658496266231	65.493537902832	0.11599999666214
0.174208907992579	123.270088195801	0.216000005602837
0.260807108134031	171.338043212891	0.316000014543533
0.345678126905113	222.307144165039	0.416000008583069
0.430966028943658	271.437652587891	0.515999972820282
0.515956140588969	318.609771728516	0.61599999666214
0.600291125010699	361.88037109375	0.716000020503998
0.685936422087252	405.659790039063	0.815999984741211
0.770688289776444	443.315307617188	0.916000008583069
0.855023274198174	479.358428955078	1.01600003242493
0.939477351494133	508.889617919922	1.11600005626678
1.02488440461457	533.905456542969	1.21599996089935
1.10910029616207	551.538513183594	1.31599998474121
1.19438813999295	555.557434082031	1.41600000858307
1.27848493866622	533.09521484375	1.51600003242493
1.36264122556895	411.002197265625	1.61600005626678
1.41004985198379	37.4893455505371	1.6710000038147

File: tensile/1-2.txt
DAQ: Crosshead, … - (Timed)   
Test: Fu_MTS EM Tension (Simplified)
Test Run: Test Run 02
Date: 12/5/2025 2:23:08 PM


Crosshead 	Load 	Time 
mm	N	sec
0.0883254033396952	86.3132400512695	0.115000002086163
0.174149347003549	144.459609985352	0.215000003576279
0.260568893281743	200.705123901367	0.314999997615814
0.346392829669639	252.743179321289	0.41499999165535
0.429655745392665	290.781097412109	0.514999985694885
0.516611326020211	340.07373046875	0.615000009536743
0.600529368966818	383.870941162109	0.714999973773956
0.686234212480485	428.024383544922	0.814999997615814
0.770390499383211	467.619140625	0.915000021457672
0.854546786285937	502.06103515625	1.01499998569489
0.940608966629952	533.163757324219	1.11500000953674
1.02440791670233	556.230529785156	1.2150000333786
1.10963627230376	570.917419433594	1.31500005722046
1.19319697842002	556.245483398438	1.41499996185303
1.27914012409747	310.715484619141	1.51499998569489
1.32619135547429	33.5645141601563	1.57000005245209

File: tensile/1-5.txt
DAQ: Crosshead, … - (Timed)   
Test: Fu_MTS EM Tension (Simplified)
Test Run: Test Run 05
Date: 12/5/2025 2:35:14 PM


Crosshead 	Load 	Time 
mm	N	sec
0.0855857069836929	46.4356079101563	0.114000000059605
0.173017731867731	107.616424560547	0.214000001549721
0.258067419053987	164.645614624023	0.314000010490417
0.344427389791235	220.280242919922	0.414000004529953
0.42882192065008	273.795440673828	0.513999998569489
0.513812061399221	326.166748046875	0.614000022411346
0.599933788180351	377.409118652344	0.71399998664856
0.683375401422381	423.520141601563	0.814000010490417
0.768544210586697	469.54736328125	0.913999974727631
0.852700497489423	509.969299316406	1.01400005817413
0.93840534100309	542.834716796875	1.1139999628067
1.0225020814687	559.834045410156	1.21399998664856
1.08337099663913	-23.6759605407715	1.28600001335144

File: tensile/10-1.txt
DAQ: Crosshead, … - (Timed)   
Test: Fu_MTS EM Tension (Simplified)
Test Run: Test Run 46
Date: 12/5/2025 6:00:05 PM


Crosshead 	Load 	Time 
mm	N	sec
0.0942812621360645	52.8335113525391	0.122000001370907
0.18028388149105	91.3597564697266	0.222000002861023
0.265690905507654	129.126083374023	0.321999996900558
0.35074059269391	166.18830871582	0.421999990940094
0.435611611464992	200.690872192383	0.522000014781952
0.5203039618209	235.372207641602	0.621999979019165
0.605174922384322	268.856414794922	0.722000002861023
0.689748150762171	301.041412353516	0.822000026702881
0.774440472014248	332.767486572266	0.921999990940094
0.859192397911102	362.537963867188	1.02199995517731
0.943884719163179	390.862945556641	1.12199997901917
1.02851749397814	417.043914794922	1.22200000286102
1.1129715712741	439.506408691406	1.32200002670288
1.19796174112707	455.851196289063	1.42200005054474
1.28265400417149	459.063232421875	1.52199995517731
1.36728677898645	448.612243652344	1.62199997901917
1.45209825132042	436.006103515625	1.72200000286102
1.53690972365439	425.644561767578	1.82200002670288
1.62160198669881	417.422576904297	1.92200005054474
1.70605618041009	408.951995849609	2.0220000743866
1.79092714097351	401.188446044922	2.12199997901917
1.87555991578847	387.927856445313	2.22199988365173
1.95096107199788	-1.75775074958801	2.31100010871887

File: tensile/10-2.txt
DAQ: Crosshead, … - (Timed)   
Test: Fu_MTS EM Tension (Simplified)
Test Run: Test Run 47
Date: 12/5/2025 6:03:48 PM


Crosshead 	Load 	Time 
mm	N	sec
0.0860621803440154	30.2853469848633	0.112999998033047
0.172362590092234	64.2727584838867	0.212999999523163
0.258305663010105	97.3665618896484	0.312999993562698
0.343295774655417	129.411758422852	0.412999987602234
0.42882192065008	161.664367675781	0.513000011444092
0.513573817443103	194.27458190918	0.612999975681305
0.598444836214185	225.775253295898	0.712999999523163
0.683018064592034	257.190124511719	0.813000023365021
0.767769932281226	289.006744384766	0.912999987602234
0.852760043926537	320.656341552734	1.01300001144409
0.9364994475618	349.199096679688	1.11300003528595
1.0223233839497	377.829772949219	1.21300005912781
1.10647967085242	400.019744873047	1.31299996376038
1.19152932893485	416.371459960938	1.41299998760223
1.27628131303936	428.486267089844	1.51300001144409
1.36073539033532	439.122680664063	1.61300003528595
1.44584465306252	448.224761962891	1.71300005912781
1.52982224244624	453.738555908203	1.81299996376038
1.61493150517344	453.797241210938	1.91299998760223
1.69896869920194	446.305603027344	2.01300001144409
1.78443524055183	439.938323974609	2.11299991607666
1.8692467128858	433.596649169922	2.21300005912781
1.95280741900206	428.441528320313	2.31299996376038
2.03809537924826	425.004638671875	2.41300010681152
2.12284713052213	421.809814453125	2.51300001144409
2.20795650966465	418.770416259766	2.61299991607666
2.29241047054529	415.752807617188	2.71300005912781
2.37620947882533	412.558776855469	2.81299996376038
2.46143783442676	409.751800537109	2.91300010681152
2.54624942317605	406.756805419922	3.01300001144409
2.63123936019838	403.213287353516	3.11299991607666
2.7152169495821	397.359161376953	3.21300005912781
2.79979035258293	391.185089111328	3.31299996376038
2.88466131314635	378.695953369141	3.41300010681152
2.96988966874778	348.393615722656	3.51300001144409
3.05452244356275	282.658020019531	3.61299991607666
3.13439057208598	9.136887550354	3.70799994468689

File: tensile/10-3.txt
DAQ: Crosshead, … - (Timed)   
Test: Fu_MTS EM Tension (Simplified)
Test Run: Test Run 48
Date: 12/5/2025 6:07:42 PM


Crosshead 	Load 	Time 
mm	N	sec
0.0965444924077019	36.9265937805176	0.125
0.182725794729777	73.4429550170898	0.224999994039536
0.268490170128644	109.283317565918	0.324999988079071
0.353897194145247	143.973281860352	0.425000011920929
0.439006456872448	178.034896850586	0.524999976158142
0.523758353665471	210.606979370117	0.625
0.608688918873668	242.937606811523	0.725000023841858
0.692904752213508	273.438507080078	0.824999988079071
0.777954468503594	303.695129394531	0.925000011920929
0.862825429067016	332.298950195313	1.02499997615814
0.947458203881979	358.9580078125	1.125
1.03221007157117	384.014526367188	1.22500002384186
1.11612817272544	405.285614013672	1.32500004768372
1.2016543187201	423.02685546875	1.42499995231628
1.28646579105407	429.040252685547	1.52499997615814
1.37127726338804	418.992828369141	1.625
1.455910038203	408.358184814453	1.72500002384186
1.53988762758672	400.181488037109	1.82500004768372
1.62511598318815	394.351501464844	1.92499995231628
1.70909357257187	389.314544677734	2.02500009536743
1.79444113746285	385.281524658203	2.125
1.87895470298827	381.753509521484	2.22499990463257
1.96346850134432	378.180816650391	2.32500004768372
2.04851804301143	374.308166503906	2.42499995231628
2.13255523703992	370.196105957031	2.52500009536743
2.21802177838981	364.597747802734	2.625
2.30205897241831	356.892852783203	2.72499990463257
2.38716835156083	342.668090820313	2.82500004768372
2.47197970747948	306.134643554688	2.92499995231628
2.55655287764966	27.0856475830078	3.02500009536743
2.56340228952467	23.2894630432129	3.03299999237061

File: tensile/10-4.txt
DAQ: Crosshead, … - (Timed)   
Test: Fu_MTS EM Tension (Simplified)
Test Run: Test Run 49
Date: 12/5/2025 6:11:27 PM


Crosshead 	Load 	Time 
mm	N	sec
0.0871342344908044	30.8426303863525	0.11599999666214
0.173494205228053	68.4035873413086	0.216000005602837
0.259020365774632	104.534606933594	0.316000014543533
0.34448693622835	139.681533813477	0.416000008583069
0.429596198955551	174.295639038086	0.515999972820282
0.514407642185688	207.901336669922	0.61599999666214
0.599338207393885	240.709976196289	0.716000020503998
0.68349449429661	272.071899414063	0.815999984741211
0.768663303460926	303.273681640625	0.916000008583069
0.853415171150118	333.2158203125	1.01600003242493
0.937869306653738	361.649536132813	1.11600005626678
1.02303805761039	389.275390625	1.21599996089935
1.10701576340944	414.204711914063	1.31599998474121
1.19248230475932	436.828460693359	1.41600000858307
1.27628131303936	453.491821289063	1.51600003242493
1.36210524942726	460.228210449219	1.61600005626678
1.44661881495267	450.461395263672	1.71599996089935
1.53065600898117	438.666168212891	1.81599998474121
1.61594396922737	428.721588134766	1.91600000858307
1.69974286109209	419.277618408203	2.01600003242493
1.78544770460576	407.544311523438	2.1159999370575
1.86972320079803	326.883331298828	2.21600008010864
1.89253408461809	6.44228219985962	2.24300003051758

File: tensile/10-5.txt
DAQ: Crosshead, … - (Timed)   
Test: Fu_MTS EM Tension (Simplified)
Test Run: Test Run 50
Date: 12/5/2025 6:15:02 PM


Crosshead 	Load 	Time 
mm	N	sec
0.0942812621360645	52.8335113525391	0.122000001370907
0.18028388149105	91.3597564697266	0.222000002861023
0.265690905507654	129.126083374023	0.321999996900558
0.35074059269391	166.18830871582	0.421999990940094
0.435611611464992	200.690872192383	0.522000014781952
0.5203039618209	235.372207641602	0.621999979019165
0.605174922384322	268.856414794922	0.722000002861023
0.689748150762171	301.041412353516	0.822000026702881
0.774440472014248	332.767486572266	0.921999990940094
0.859192397911102	362.537963867188	1.02199995517731
0.943884719163179	390.862945556641	1.12199997901917
1.02851749397814	417.043914794922	1.22200000286102
1.1129715712741	432.506408691406	1.32200002670288
1.19796174112707	436.1581196289063	1.42200005054474
1.28265400417149	430.063232421875	1.52199995517731
1.36728677898645	426.612243652344	1.62199997901917
1.45209825132042	421.006103515625	1.72200000286102
1.53690972365439	418.644561767578	1.82200002670288
1.62160198669881	417.422576904297	1.92200005054474
1.70605618041009	408.951995849609	2.0220000743866
1.79092714097351	401.188446044922	2.12199997901917
1.87555991578847	387.927856445313	2.22199988365173
1.95096107199788	-1.75775074958801	2.31100010871887

File: tensile/11-1.txt
DAQ: Crosshead, … - (Timed)   
Test: Fu_MTS EM Tension (Simplified)
Test Run: Test Run 51
Date: 12/5/2025 6:19:36 PM


Crosshead 	Load 	Time 
mm	N	sec
0.0912437753868289	36.0842056274414	0.119000002741814
0.177186841028742	73.8266906738281	0.218999996781349
0.263249006820843	110.618835449219	0.319000005722046
0.348775152815506	146.302429199219	0.418999999761581
0.433527049608529	180.816390991211	0.518999993801117
0.518278917297721	214.559158325195	0.619000017642975
0.603685970418155	247.181350708008	0.718999981880188
0.688616535626352	279.376342773438	0.819000005722046
0.771939055994153	309.605010986328	0.919000029563904
0.858179875649512	339.820037841797	1.01900005340576
0.941800128202885	367.716583251953	1.11899995803833
1.02732633240521	394.478607177734	1.21899998188019
1.11184001434594	418.328155517578	1.31900000572205
1.19551981333643	437.601379394531	1.4190000295639
1.28170114476234	448.073455810547	1.51900005340576
1.36561912950128	442.402130126953	1.61899995803833
1.45102618262172	433.132232666016	1.71899998188019
1.53542077168822	425.048950195313	1.81900000572205
1.61927926819772	418.867248535156	1.9190000295639
1.70504359994084	413.040771484375	2.01900005340576
1.78943818900734	407.108276367188	2.11899995803833
1.87395187094808	399.27783203125	2.21900010108948
1.95727427490056	382.676818847656	2.31900000572205
2.04351521097124	161.197845458984	2.41899991035461
2.05834535881877	7.64117240905762	2.43600010871887

File: tensile/11-2.txt
DAQ: Crosshead, … - (Timed)   
Test: Fu_MTS EM Tension (Simplified)
Test Run: Test Run 52
Date: 12/5/2025 6:24:51 PM


Crosshead 	Load 	Time 
mm	N	sec
0.0911842216737568	31.9865589141846	0.119000002741814
0.176948597072624	66.4707260131836	0.218999996781349
0.263546797214076	101.442565917969	0.319000005722046
0.347822235198691	134.468704223633	0.418999999761581
0.434301327914	167.966949462891	0.518999993801117
0.518278917297721	199.688552856445	0.619000017642975
0.603685970418155	231.108825683594	0.718999981880188
0.688318745233119	261.576019287109	0.819000005722046
0.772594183217734	290.777008056641	0.919000029563904
0.858299026731402	319.607543945313	1.01900005340576
0.941859732847661	345.939636230469	1.11899995803833
1.02726672776043	370.694793701172	1.21899998188019
1.11082743387669	387.676727294922	1.31900000572205
1.19683006778359	397.42431640625	1.4190000295639
1.28164154011756	402.854461669922	1.51900005340576
1.36585743166506	403.331176757813	1.61899995803833
1.45096669439226	398.127532958984	1.71899998188019
1.53434870298952	390.297607421875	1.81900000572205
1.62047042977065	383.215484619141	1.9190000295639
1.70462671667337	374.927703857422	2.01900005340576
1.78943818900734	367.248962402344	2.11899995803833
1.8737135687843	356.769012451172	2.21900010108948
1.95715529844165	337.477722167969	2.31900000572205
2.04399158246815	-26.8141059875488	2.41899991035461
2.05090036615729	6.76916551589966	2.42700004577637

File: tensile/11-3.txt
DAQ: Crosshead, … - (Timed)   
Test: Fu_MTS EM Tension (Simplified)
Test Run: Test Run 53
Date: 12/5/2025 6:31:43 PM


Crosshead 	Load 	Time 
mm	N	sec
0.0860026193549857	29.9957218170166	0.112999998033047
0.172303029103205	66.2189559936523	0.212999999523163
0.257710053119808	101.262397766113	0.312999993562698
0.343653140589595	135.979949951172	0.412999987602234
0.429000589065254	169.361053466797	0.513000011444092
0.51315693417564	201.394500732422	0.612999975681305
0.598563929088414	232.882431030273	0.712999999523163
0.682124635204673	262.158538818359	0.813000023365021
0.768305966630578	291.998443603516	0.912999987602234
0.852998287882656	319.964019775391	1.01300001144409
0.936856784392148	345.563568115234	1.11300003528595
1.02214468643069	370.193206787109	1.21300005912781
1.10594369471073	391.274505615234	1.31299996376038
1.19206542149186	408.726409912109	1.41299998760223
1.27634080126882	417.506927490234	1.51300001144409
1.36079487856477	416.635894775391	1.61300003528595
1.44512986298651	409.658386230469	1.71300005912781
1.53029873035848	403.857360839844	1.81299996376038
1.6151696909219	399.110870361328	1.91299998760223
1.69908779207617	394.702453613281	2.01300001144409
1.7843161476776	391.322906494141	2.11299991607666
1.86763855163008	386.772674560547	2.21300005912781
1.95298611652106	383.579681396484	2.31299996376038
2.0387505646795	379.510986328125	2.41300010681152
2.12231115438044	368.763000488281	2.51300001144409
2.16900510713458	11.470235824585	2.56699991226196

File: tensile/11-4.txt
DAQ: Crosshead, … - (Timed)   
Test: Fu_MTS EM Tension (Simplified)
Test Run: Test Run 54
Date: 12/5/2025 6:35:28 PM


Crosshead 	Load 	Time 
mm	N	sec
0.0919584781513549	27.7934265136719	0.119999997317791
0.177901543793269	63.0408477783203	0.219999998807907
0.263963709585369	99.0054168701172	0.319999992847443
0.350025889929384	134.028289794922	0.419999986886978
0.434956455137581	167.95588684082	0.519999980926514
0.51941053243354	200.639709472656	0.620000004768372
0.603328633587807	232.33088684082	0.720000028610229
0.689509906806052	264.279571533203	0.819999992847443
0.774321379140019	294.860961914063	0.920000016689301
0.858596817124635	323.91015625	1.01999998092651
0.942991347983479	351.418151855469	1.12000000476837
1.02684984449297	377.359832763672	1.22000002861023
1.11303117591888	400.518524169922	1.32000005245209
1.1979021364823	415.810882568359	1.41999995708466
1.28176063299179	422.444610595703	1.51999998092651
1.36675080284476	428.353668212891	1.62000000476837
1.45090708974749	431.724182128906	1.72000002861023
1.53661193326116	429.428833007813	1.82000005245209
1.62106601055712	423.649749755859	1.91999995708466
1.70486490242183	417.474395751953	2.01999998092651
1.78961688652635	413.020843505859	2.11999988555908
1.87419005669653	409.783050537109	2.22000002861023
1.95894204080105	406.160614013672	2.3199999332428
2.04452755860984	404.073486328125	2.42000007629395
2.12832656688988	400.361877441406	2.51999998092651
2.21248297020793	396.571899414063	2.61999988555908
2.2981280926615	392.339263916016	2.72000002861023
2.38276086747646	385.946685791016	2.8199999332428
2.46822764165699	371.492248535156	2.92000007629395
2.55262199789286	-24.8962860107422	3.01999998092651
2.5604241527617	6.40623950958252	3.02900004386902

File: tensile/11-5.txt
DAQ: Crosshead, … - (Timed)   
Test: Fu_MTS EM Tension (Simplified)
Test Run: Test Run 55
Date: 12/5/2025 6:42:24 PM


Crosshead 	Load 	Time 
mm	N	sec
0.0859430583659559	30.8422775268555	0.115000002086163
0.172124360688031	66.6383056640625	0.215000003576279
0.258543877862394	101.33869934082	0.314999997615814
0.34359356504865	134.680480957031	0.41499999165535
0.428464583819732	166.798721313477	0.514999985694885
0.513514271005988	197.940414428711	0.615000009536743
0.597730104345828	227.69499206543	0.714999973773956
0.683732738252729	257.329010009766	0.814999997615814
0.768305966630578	285.0009765625	0.915000021457672
0.852343160659075	311.164337158203	1.01499998569489
0.936261203605682	336.046295166016	1.11500000953674
1.02220429107547	360.078002929688	1.2150000333786
1.10725394915789	381.141235351563	1.31500005722046
1.19170802645385	398.522003173828	1.41499996185303
1.27538782544434	409.588073730469	1.51499998569489
1.35954422876239	412.443634033203	1.61500000953674
1.44584465306252	408.230133056641	1.7150000333786
1.53065600898117	401.326141357422	1.81500005722046
1.61522929556668	394.999694824219	1.91499996185303
1.69890909455717	390.127105712891	2.01500010490417
1.78348226472735	385.584045410156	2.11500000953674
1.86936580576003	379.828521728516	2.21499991416931
1.95352220907807	367.70361328125	2.31500005722046
2.03821435570717	-16.7542533874512	2.41499996185303
2.04935180954635	8.35885238647461	2.42799997329712

File: tensile/12-1.txt
DAQ: Crosshead, … - (Timed)   
Test: Fu_MTS EM Tension (Simplified)
Test Run: Test Run 56
Date: 12/5/2025 6:46:14 PM


Crosshead 	Load 	Time 
mm	N	sec
0.0880871739354916	30.0571765899658	0.115000002086163
0.174387576407753	65.8686447143555	0.215000003576279
0.260271073784679	100.386932373047	0.314999997615814
0.345142092555761	133.883880615234	0.41499999165535
0.430370448157191	166.176956176758	0.514999985694885
0.515241466928273	197.368148803711	0.615000009536743
0.600231578573585	227.676239013672	0.714999973773956
0.684923899825662	257.182830810547	0.814999997615814
0.769497128203511	284.982971191406	0.915000021457672
0.854010751936585	311.870819091797	1.01499998569489
0.938822224270552	337.272094726563	1.11500000953674
1.02369324304163	361.517486572266	1.2150000333786
1.10838550608605	383.100250244141	1.31500005722046
1.19307788554579	401.407043457031	1.41499996185303
1.27717468421906	413.486328125	1.51499998569489
1.36228383053094	411.302551269531	1.61500000953674
1.44751218613237	401.94873046875	1.7150000333786
1.53208547271788	395.030059814453	1.81500005722046
1.61665864288807	390.361480712891	1.91499996185303
1.69956427998841	385.995452880859	2.01500010490417
1.78640068043023	384.432006835938	2.11500000953674
1.87091436237097	381.261016845703	2.21499991416931
1.95518974214792	379.102081298828	2.31500005722046
2.03922693617642	376.821105957031	2.41499996185303
2.12362152524292	375.250946044922	2.51500010490417
2.2096240427345	373.927368164063	2.61500000953674
2.29407823644578	372.1884765625	2.71499991416931
2.37877061590552	370.545776367188	2.81500005722046
2.46227160096169	368.67529296875	2.91499996185303
2.54767877049744	367.986328125	3.01500010490417
2.63308570720255	366.945190429688	3.11500000953674
2.71759950555861	365.393951416016	3.21499991416931
2.8021726757288	364.223388671875	3.31500005722046
2.88555468432605	362.686309814453	3.41499996185303
2.9714978300035	362.363800048828	3.51500010490417
3.05624958127737	361.024291992188	3.61500000953674
3.14100156538188	359.683715820313	3.71499991416931
3.22527694515884	358.354858398438	3.81500005722046
3.30871855840087	356.614227294922	3.91499996185303
3.39507847093046	355.791168212891	4.0149998664856
3.47965164110065	354.244445800781	4.11499977111816
3.56398662552238	352.111083984375	4.21500015258789
3.64790484309196	349.701202392578	4.31500005722046
3.73241840861738	347.306121826172	4.41499996185303
3.81842092610896	343.91162109375	4.5149998664856
3.90299432910979	339.396575927734	4.61499977111816
3.9875078946352	331.437622070313	4.71500015258789
4.05486859381199	6.32988977432251	4.79500007629395

File: tensile/12-2.txt
DAQ: Crosshead, … - (Timed)   
Test: Fu_MTS EM Tension (Simplified)
Test Run: Test Run 57
Date: 12/5/2025 6:50:03 PM


Crosshead 	Load 	Time 
mm	N	sec
0.0941621474339627	38.2968330383301	0.122000001370907
0.18028388149105	74.0527038574219	0.222000002861023
0.266286515397951	108.879898071289	0.321999996900558
0.351276627043262	142.477828979492	0.421999990940094
0.436445436207578	175.225173950195	0.522000014781952
0.521256879437715	206.77490234375	0.621999979019165
0.606127898208797	237.688659667969	0.722000002861023
0.690879765897989	266.816772460938	0.822000026702881
0.775274296756834	295.422943115234	0.921999990940094
0.859907071571797	323.359588623047	1.02199995517731
0.944778090342879	349.029174804688	1.12199997901917
1.02970865555108	373.399139404297	1.22200000286102
1.11422233749181	394.785736083984	1.32200002670288
1.19885511230677	412.906799316406	1.42200005054474
1.28295179456472	423.16650390625	1.52199995517731
1.36859714984894	420.041778564453	1.62199997901917
1.45340850576758	411.257171630859	1.72200000286102
1.53792218770832	404.481994628906	1.82200002670288
1.62118510343134	398.793090820313	1.92200005054474
1.70730683021247	395.896697998047	2.0220000743866
1.79229700006545	392.381042480469	2.12199997901917
1.87669147271663	389.508361816406	2.22199988365173
1.96096696890891	386.992401123047	2.32200002670288
2.04393197782338	384.251495361328	2.42199993133545
2.13058991357684	383.580108642578	2.5220000743866
2.21546087414026	381.352569580078	2.62199997901917
2.30009364895523	379.113922119141	2.72199988365173
2.38454760983586	376.810668945313	2.82200002670288
2.46840622276068	373.036773681641	2.92199993133545
2.55428976379335	359.203125	3.0220000743866
2.63898214325309	324.943664550781	3.12199997901917
2.67888628877699	4.0764422416687	3.16899991035461

File: tensile/12-3.txt
DAQ: Crosshead, … - (Timed)   
Test: Fu_MTS EM Tension (Simplified)
Test Run: Test Run 58
Date: 12/5/2025 6:57:20 PM


Crosshead 	Load 	Time 
mm	N	sec
0.0914224510779604	37.5154991149902	0.119000002741814
0.177484631421976	73.5240936279297	0.218999996781349
0.263427704339847	108.909759521484	0.319000005722046
0.348894274793565	143.920989990234	0.418999999761581
0.433943961979821	177.599304199219	0.518999993801117
0.51851716125384	210.417495727539	0.619000017642975
0.602613901719451	242.237258911133	0.718999981880188
0.688556989189237	273.979583740234	0.819000005722046
0.773249310441315	304.01953125	0.919000029563904
0.857882085256279	333.303649902344	1.01900005340576
0.941442791372538	360.019866943359	1.11899995803833
1.02684984449297	385.990570068359	1.21899998188019
1.1120782000944	407.198425292969	1.31900000572205
1.19683006778359	421.427093505859	1.4190000295639
1.28128414507955	428.77880859375	1.51900005340576
1.36472575832158	433.808685302734	1.61899995803833
1.45025190431625	437.010498046875	1.71899998188019
1.53571856208146	435.875	1.81900000572205
1.62023212760687	431.817138671875	1.9190000295639
1.70444801915437	426.429901123047	2.01900005340576
1.78872351534665	421.918121337891	2.11899995803833
1.87377317342907	418.134124755859	2.21900010108948
1.9588228315115	415.109191894531	2.31900000572205
2.04339600168169	412.041717529297	2.41899991035461
2.12719500996172	408.763275146484	2.51900005340576
2.2121851798147	406.976318359375	2.61899995803833
2.29699653573334	404.696594238281	2.71900010108948
2.38234410062432	403.001312255859	2.81900000572205
2.46697687543929	400.986114501953	2.91899991035461
2.55065667442977	398.522369384766	3.01900005340576
2.63540842570364	396.240478515625	3.11899995803833
2.72093457169831	394.735076904297	3.21900010108948
2.8058651369065	392.188507080078	3.31900000572205
2.89025972597301	388.227355957031	3.41899991035461
2.9741779435426	380.898559570313	3.51900005340576
3.0591085087508	-14.5933074951172	3.61899995803833
3.06339655071497	10.953197479248	3.62400007247925

File: tensile/12-4.txt
DAQ: Crosshead, … - (Timed)   
Test: Fu_MTS EM Tension (Simplified)
Test Run: Test Run 59
Date: 12/5/2025 7:03:11 PM


Crosshead 	Load 	Time 
mm	N	sec
0.0871342344908044	34.7666320800781	0.114000000059605
0.173375083249994	71.7473678588867	0.214000001549721
0.259079912211746	107.353050231934	0.314000010490417
0.344665633747354	142.466232299805	0.414000004529953
0.42971529182978	175.813369750977	0.513999998569489
0.514348095748574	208.661331176758	0.614000022411346
0.599219056311995	240.569213867188	0.71399998664856
0.684030528645962	271.598937988281	0.814000010490417
0.768782396335155	301.493103027344	0.913999974727631
0.853534322232008	330.160522460938	1.01400005817413
0.937571516260505	357.060699462891	1.1139999628067
1.02285936009139	383.443817138672	1.21399998664856
1.1076113441959	406.688720703125	1.31400001049042
1.19242270011455	426.494567871094	1.41400003433228
1.27604301087558	438.930694580078	1.51400005817413
1.36127136647701	442.805358886719	1.6139999628067
1.44661881495267	439.440155029297	1.71399998664856
1.53154938016087	432.245819091797	1.81400001049042
1.6158843645826	426.422973632813	1.91400003433228
1.6993855824694	421.119659423828	2.01399993896484
1.78461393807083	416.784301757813	2.11400008201599
1.87002099119127	411.682800292969	2.21399998664856
1.95441558025777	406.196197509766	2.31399989128113
2.03898875042796	399.314758300781	2.41400003433228
2.12326413020492	381.188201904297	2.51399993896484
2.16566980816424	10.910135269165	2.56399989128113

File: tensile/12-5.txt
DAQ: Crosshead, … - (Timed)   
Test: Fu_MTS EM Tension (Simplified)
Test Run: Test Run 60
Date: 12/5/2025 7:09:29 PM


Crosshead 	Load 	Time 
mm	N	sec
0.0860621803440154	30.4474830627441	0.112000003457069
0.172005238709971	67.1025466918945	0.211999997496605
0.257650506682694	102.76879119873	0.312000006437302
0.344070023857057	138.488327026367	0.412000000476837
0.428107217885554	171.647216796875	0.512000024318695
0.513276027049869	205.074829101563	0.611999988555908
0.598325685132295	237.337005615234	0.712000012397766
0.683375401422381	268.479064941406	0.811999976634979
0.768127269111574	299.223724365234	0.912000000476837
0.851628428790718	327.686828613281	1.01199996471405
0.937273725867271	355.723968505859	1.11199998855591
1.02238298859447	381.401824951172	1.21200001239777
1.10689655411988	402.341827392578	1.31200003623962
1.19135074783117	416.991424560547	1.41199994087219
1.27556652296335	418.968383789063	1.51199996471405
1.36031839065254	410.953430175781	1.61199998855591
1.44596374593675	402.674987792969	1.71200001239777
1.53059652075171	395.305328369141	1.81200003623962
1.61415722686797	388.611633300781	1.91199994087219
1.69974286109209	383.207702636719	2.01200008392334
1.78407784551382	377.318786621094	2.11199998855591
1.86906801536679	370.895690917969	2.21199989318848
1.95364118553698	357.185607910156	2.31200003623962
2.00831610709429	10.084921836853	2.37700009346008

File: tensile/13-1.txt
DAQ: Crosshead, … - (Timed)   
Test: Fu_MTS EM Tension (Simplified)
Test Run: Test Run 61
Date: 12/5/2025 7:14:44 PM


Crosshead 	Load 	Time 
mm	N	sec
0.0916011267690919	54.2191047668457	0.119000002741814
0.177782421815209	99.9519424438477	0.218999996781349
0.263189460383728	143.008499145508	0.319000005722046
0.348834728356451	184.954299926758	0.418999999761581
0.433646171586588	223.824279785156	0.518999993801117
0.518695858772844	260.803161621094	0.619000017642975
0.603388180024922	295.465057373047	0.718999981880188
0.68819965235889	328.264892578125	0.819000005722046
0.773070612922311	357.567687988281	0.919000029563904
0.857346050906926	382.918029785156	1.01900005340576
0.942514860071242	401.333099365234	1.11899995803833
1.02690944913775	407.221252441406	1.21899998188019
1.11195910722017	402.183746337891	1.31900000572205
1.19647278916091	394.900573730469	1.4190000295639
1.28092686645687	390.177795410156	1.51900005340576
1.36597652453929	386.86767578125	1.61899995803833
1.45060929935426	383.830657958984	1.71899998188019
1.53553986456245	381.330902099609	1.81900000572205
1.6196365468204	165.218826293945	1.9190000295639
1.6314887907356	-4.38135242462158	1.93299996852875

File: tensile/13-2.txt
DAQ: Crosshead, … - (Timed)   
Test: Fu_MTS EM Tension (Simplified)
Test Run: Test Run 62
Date: 12/5/2025 7:17:59 PM


Crosshead 	Load 	Time 
mm	N	sec
0.0902908359421417	36.9538192749023	0.118000000715256
0.176472138264216	72.2485885620117	0.217999994754791
0.262772548012435	107.031639099121	0.317999988794327
0.347583991242573	140.040084838867	0.418000012636185
0.432157219620422	171.581695556641	0.51800000667572
0.518100277986377	203.200485229492	0.617999970912933
0.603030843194574	233.293273925781	0.717999994754791
0.687663618009537	262.185943603516	0.818000018596649
0.770926533732563	289.083282470703	0.917999982833862
0.856631377246231	316.074859619141	1.01800000667572
0.941859732847661	341.783752441406	1.11800003051758
1.02655205409974	364.994079589844	1.21800005435944
1.11094652675092	386.108612060547	1.317999958992
1.19474553503096	402.616088867188	1.41799998283386
1.28056947141886	410.941741943359	1.51800000667572
1.36538094375283	403.088043212891	1.61800003051758
1.45019241608679	394.214538574219	1.71800005435944
1.53440819121897	387.2060546875	1.817999958992
1.61802850198001	381.972961425781	1.91799998283386
1.70361425261945	379.017517089844	2.01799988746643
1.78902130573988	376.323638916016	2.11800003051758
1.87341577839106	373.152679443359	2.21799993515015
1.95733387954533	370.7998046875	2.31800007820129
2.04184744507074	369.1591796875	2.41799998283386
2.12659942917526	367.571655273438	2.51799988746643
2.2121851798147	366.239288330078	2.61800003051758
2.29669874534011	364.262634277344	2.71799993515015
2.38031893968582	363.011810302734	2.81800007820129
2.46596429497004	362.203002929688	2.91799998283386
2.55047786049545	360.578155517578	3.01799988746643
2.63564684428275	359.577423095703	3.11800003051758
2.72004120051861	357.862823486328	3.21799993515015
2.80348281376064	356.531707763672	3.31800007820129
2.8892473783344	355.928863525391	3.41799998283386
2.97399912960827	355.128967285156	3.51799988746643
3.05881071835756	353.3974609375	3.61800003051758
3.14338388852775	351.653045654297	3.71799993515015
3.2273018732667	349.957702636719	3.81800007820129
3.31247062422335	347.916961669922	3.91799998283386
3.3975203987211	344.649841308594	4.01800012588501
3.48215317353606	337.86376953125	4.11800003051758
3.56583297252655	324.902130126953	4.21799993515015
3.6508827470243	302.187774658203	4.31799983978271
3.70412808842957	2.87276029586792	4.38000011444092

File: tensile/13-3.txt
DAQ: Crosshead, … - (Timed)   
Test: Fu_MTS EM Tension (Simplified)
Test Run: Test Run 63
Date: 12/5/2025 7:22:51 PM


Crosshead 	Load 	Time 
mm	N	sec
0.0924349515116774	35.7735977172852	0.119999997317791
0.178437563590705	70.7325592041016	0.219999998807907
0.264440197497606	105.064727783203	0.319999992847443
0.349549431120977	137.733535766602	0.419999986886978
0.434599118307233	169.381988525391	0.519999980926514
0.519529683515429	200.573486328125	0.620000004768372
0.604400702286512	230.097747802734	0.720000028610229
0.689152569975704	259.22802734375	0.819999992847443
0.773189764004201	286.548187255859	0.920000016689301
0.858477666042745	313.461730957031	1.01999998092651
0.943289138376713	338.736236572266	1.12000000476837
1.02798140142113	362.162567138672	1.22000002861023
1.11154222395271	383.191833496094	1.32000005245209
1.19748525321484	402.242401123047	1.41999995708466
1.28187972586602	414.998901367188	1.51999998092651
1.36675080284476	420.821014404297	1.62000000476837
1.45168136805296	418.076477050781	1.72000002861023
1.53506337665021	412.461364746094	1.82000005245209
1.62124470807612	408.017730712891	1.91999995708466
1.70510320458561	402.433044433594	2.01999998092651
1.7903910484165	398.648284912109	2.11999988555908
1.87466654460877	395.1923828125	2.22000002861023
1.95876322686672	392.393585205078	2.3199999332428
2.04422976821661	390.507904052734	2.42000007629395
2.12850538082421	388.366577148438	2.51999998092651
2.21379310823977	386.908996582031	2.61999988555908
2.2974731400609	384.628814697266	2.72000002861023
2.38299928605556	383.597778320313	2.8199999332428
2.4674532469362	381.980773925781	2.92000007629395
2.5523838121444	380.585968017578	3.01999998092651
2.63719540089369	379.282196044922	3.11999988555908
2.72093457169831	377.225433349609	3.22000002861023
2.80657992698252	376.117370605469	3.3199999332428
2.89043853990734	374.320556640625	3.42000007629395
2.97560729086399	373.433502197266	3.51999998092651
3.06029967032373	371.689147949219	3.61999988555908
3.14481323584914	369.696594238281	3.72000002861023
3.22962459176779	366.689208984375	3.8199999332428
3.31384059973061	362.323699951172	3.92000007629395
3.39906895533204	352.511291503906	4.01999998092651
3.45261208713055	6.54351758956909	4.08300018310547

File: tensile/13-4.txt
DAQ: Crosshead, … - (Timed)   
Test: Fu_MTS EM Tension (Simplified)
Test Run: Test Run 64
Date: 12/5/2025 7:30:41 PM


Crosshead 	Load 	Time 
mm	N	sec
0.086300409748219	30.2043972015381	0.112999998033047
0.172541273059323	65.4025115966797	0.212999999523163
0.258424755884334	99.5869598388672	0.312999993562698
0.34347444307059	132.343475341797	0.412999987602234
0.428464583819732	163.977249145508	0.513000011444092
0.513692910317332	195.453704833984	0.612999975681305
0.598563929088414	225.166412353516	0.712999999523163
0.68260112311691	253.430938720703	0.813000023365021
0.767889025155455	281.600372314453	0.912999987602234
0.852462253533304	308.008087158203	1.01300001144409
0.9373928187415	333.199462890625	1.11300003528595
1.02107261773199	355.994476318359	1.21300005912781
1.10677746124566	378.141845703125	1.31299996376038
1.19170802645385	396.636688232422	1.41299998760223
1.27556652296335	410.316955566406	1.51300001144409
1.36085448320955	415.963653564453	1.61300003528595
1.44453428220004	410.441253662109	1.71300005912781
1.53047731146216	404.407531738281	1.81299996376038
1.61540787667036	399.098724365234	1.91299998760223
1.69908779207617	394.300109863281	2.01300001144409
1.78437563590705	390.396087646484	2.11299991607666
1.86811503954232	386.333618164063	2.21300005912781
1.95364118553698	382.502319335938	2.31299996376038
2.03815498389304	375.927124023438	2.41300010681152
2.12266854941845	365.278900146484	2.51300001144409
2.20718211494386	332.424713134766	2.61299991607666
2.24678870290518	9.95468902587891	2.66000008583069

File: tensile/13-5.txt
DAQ: Crosshead, … - (Timed)   
Test: Fu_MTS EM Tension (Simplified)
Test Run: Test Run 65
Date: 12/5/2025 7:35:26 PM


Crosshead 	Load 	Time 
mm	N	sec
0.0912437753868289	31.5813312530518	0.119000002741814
0.17665080667939	66.6528015136719	0.218999996781349
0.263665919192135	102.092849731445	0.319000005722046
0.348894274793565	135.615844726563	0.418999999761581
0.433527049608529	167.491851806641	0.518999993801117
0.518874556291848	198.98063659668	0.619000017642975
0.602494808845222	228.546188354492	0.718999981880188
0.688795233145356	258.862152099609	0.819000005722046
0.773368461523205	287.060333251953	0.919000029563904
0.857584294863045	313.850250244141	1.01900005340576
0.94209797680378	339.401702880859	1.11899995803833
1.0267902398482	363.278747558594	1.21899998188019
1.11184001434594	385.214202880859	1.31900000572205
1.19677057955414	402.082611083984	1.4190000295639
1.28080765716732	411.644287109375	1.51900005340576
1.36514264158905	413.837432861328	1.61899995803833
1.45108578726649	407.951690673828	1.71899998188019
1.53577805031091	400.296539306641	1.81900000572205
1.62005354650319	394.3681640625	1.9190000295639
1.70468632131815	389.890838623047	2.01900005340576
1.78842572495341	386.367919921875	2.11899995803833
1.87442824244499	384.135559082031	2.21900010108948
1.95876322686672	381.594970703125	2.31900000572205
2.0423240493983	379.062713623047	2.41899991035461
2.12796917185187	377.714996337891	2.51900005340576
2.21242336556315	376.273468017578	2.61899995803833
2.29771132580936	374.729675292969	2.71900010108948
2.38216528669	372.973541259766	2.81900000572205
2.46495171450078	370.796325683594	2.91899991035461
2.55107344128191	370.291717529297	3.01900005340576
2.6364210061729	369.201416015625	3.11899995803833
2.72117299027741	367.924102783203	3.21900010108948
2.80550797469914	366.247619628906	3.31900000572205
2.88888998329639	364.429046630859	3.41899991035461
2.97435652464628	363.961090087891	3.51900005340576
3.05970408953726	362.686920166016	3.61899995803833
3.14451544545591	361.445068359375	3.71900010108948
3.22831445373595	359.623992919922	3.81900000572205
3.31312580965459	358.517822265625	3.91899991035461
3.39805637486279	356.846496582031	4.01900005340576
3.48310614936054	354.596954345703	4.11899995803833
3.56756011024117	352.479217529297	4.2189998626709
3.65124014206231	349.25830078125	4.31899976730347
3.73658747412264	345.674011230469	4.41900014877319
3.82169685326517	331.38330078125	4.51900005340576
3.90662718564272	-24.9320640563965	4.61899995803833
3.91335738822818	6.70280265808105	4.6269998550415

File: tensile/14-1.txt
DAQ: Crosshead, … - (Timed)   
Test: Fu_MTS EM Tension (Simplified)
Test Run: Test Run 66
Date: 12/5/2025 7:38:42 PM


Crosshead 	Load 	Time 
mm	N	sec
0.0878489372553304	42.3322486877441	0.115000002086163
0.174149347003549	71.7549819946289	0.215000003576279
0.259973283391446	99.1743392944336	0.314999997615814
0.34538033651188	126.265083312988	0.41499999165535
0.429953535785899	151.546661376953	0.514999985694885
0.515479710884392	176.767608642578	0.615000009536743
0.600112485699356	200.426681518555	0.714999973773956
0.684864353388548	223.280258178711	0.814999997615814
0.768484605941921	244.79118347168	0.915000021457672
0.854546786285937	266.078338623047	1.01499998569489
0.939536956138909	286.205474853516	1.11500000953674
1.02357415016741	304.288208007813	1.2150000333786
1.10844511073083	320.092742919922	1.31500005722046
1.19224411901087	330.848937988281	1.41499996185303
1.27806805539876	339.402252197266	1.51499998569489
1.36281992308795	347.024932861328	1.61500000953674
1.44685711711645	354.232177734375	1.7150000333786
1.5318471705541	360.46435546875	1.81500005722046
1.61612266674638	364.513885498047	1.91499996185303
1.70164881274104	372.110747070313	2.01500010490417
1.786281587556	360.228149414063	2.11500000953674
1.86996138654649	355.286682128906	2.21499991416931
1.95447495207191	352.033630371094	2.31500005722046
2.03988212160766	349.490509033203	2.41499996185303
2.12481268681586	346.026763916016	2.51500010490417
2.20908806659281	341.483184814453	2.61500000953674
2.29372084140778	333.388061523438	2.71499991416931
2.37763882614672	304.582397460938	2.81500005722046
2.46382015757263	245.112518310547	2.91499996185303
2.54839332774282	221.992858886719	3.01500010490417
2.63213273137808	174.199157714844	3.11500000953674
2.71736108697951	101.301071166992	3.21499991416931
2.80205346643925	92.9140548706055	3.31500005722046
2.88466131314635	2.77203869819641	3.41199994087219
